Repository: nischalmaharzn10/RCC_Column

# RCC Column ML

Predict the **load–deformation** response of reinforced concrete columns from design parameters — peak lateral capacity and the backbone curve — in an interactive web app.

**Live demo:** [rcc-column.streamlit.app](https://rcc-column.streamlit.app)

## What it does

You enter column design inputs (geometry, concrete strength, axial load, longitudinal and transverse reinforcement). The app returns:

- **Peak load** (kN)
- **Load–displacement backbone** chart for the predicted response

Models are trained on PEER rectangular column experiments (and can use ANSYS runs in the same schema). Units are SI only (mm, kN, MPa).

## Try it locally

```bash
python -m venv .venv
.venv\Scripts\activate          # Windows: .venv\Scripts\Activate.ps1
pip install -r requirements.txt
npm install
npm run build:data
npm run train
npm run dev                     # → http://localhost:8501
```

| Command | Purpose |
|---------|---------|
| `npm run dev` | Start the Streamlit app |
| `npm run build:data` | Build processed training tables |
| `npm run train` | Train peak and curve models |

More detail: [setup.md](setup.md).

## Learn more

| Doc | Purpose |
|-----|---------|
| [Getting started](apps/docs/guides/getting-started.md) | Setup walkthrough |
| [Platform guide](apps/docs/core/platform-guide.md) | Domain, modes, changelog |
| [Data schema](apps/docs/guides/data-schema.md) | Input / CSV contracts |
| [ML pipeline](apps/docs/guides/ml-pipeline.md) | Training and evaluation |
| [Hosting](apps/docs/guides/hosting.md) | Deploy to Streamlit Cloud |
| [CONTRIBUTING.md](CONTRIBUTING.md) | How to contribute |

File: data/raw/properties_rect.csv
specimen,fc_MPa,P_axial_kN,b_mm,h_mm,L_mm,Lsplice_mm,test_config,db_long_mm,n_long_bars,cover_mm,rho_long,fyl_MPa,steel_grade,db_trans_mm,s_hoop_mm,rho_trans,fyt_MPa,failure_mode,axial_load_ratio,source
Gill et al. 1979, No. 1,23.1,1815.0,550.0,550.0,1200.0,0.0,DE,24.0,12.0,40.0,0.0179,375.0,380,10.0,80.0,0.015,297.0,1,0.259,peer
Gill et al. 1979, No. 2,41.4,2680.0,550.0,550.0,1200.0,0.0,DE,24.0,12.0,38.0,0.0179,375.0,380,12.0,75.0,0.023,316.0,1,0.214,peer
Gill et al. 1979, No. 3,21.4,2719.0,550.0,550.0,1200.0,0.0,DE,24.0,12.0,40.0,0.0179,375.0,380,10.0,75.0,0.02,297.0,1,0.42,peer
Gill et al. 1979, No. 4,23.5,4265.0,550.0,550.0,1200.0,0.0,DE,24.0,12.0,38.0,0.0179,375.0,380,12.0,62.0,0.035,294.0,1,0.6,peer
Ang et al. 1981, No. 3,23.6,1435.0,400.0,400.0,1600.0,0.0,DE,16.0,12.0,24.5,0.0151,427.0,380,12.0,100.0,0.028,320.0,1,0.38,peer
Ang et al. 1981, No. 4,25.0,840.0,400.0,400.0,1600.0,0.0,DE,16.0,12.0,22.5,0.0151,427.0,380,10.0,90.0,0.022,280.0,1,0.21,peer
Soesianawati et al. 1986, No. 1,46.5,744.0,400.0,400.0,1600.0,0.0,DE,16.0,12.0,13.0,0.0151,446.0,380,7.0,85.0,0.009,364.0,1,0.1,peer
