Repository: nischalmaharzn10/RCC_Column

# RCC Column ML

Predict the **load–deformation** response of reinforced concrete columns from design parameters — peak lateral capacity and the backbone curve — in an interactive web app.

**Live demo:** [rcc-column.streamlit.app](https://rcc-column.streamlit.app)

## What it does

You enter column design inputs (geometry, concrete strength, axial load, longitudinal and transverse reinforcement). The app returns:

- **Peak load** (kN)
- **Load–displacement backbone** chart for the predicted response

Models are trained on PEER rectangular column experiments (and can use ANSYS runs in the same schema). Units are SI only (mm, kN, MPa).

## Try it locally

```bash
python -m venv .venv
.venv\Scripts\activate          # Windows: .venv\Scripts\Activate.ps1
pip install -r requirements.txt
npm install
npm run build:data
npm run train
npm run dev                     # → http://localhost:8501
```

| Command | Purpose |
|---------|---------|
| `npm run dev` | Start the Streamlit app |
| `npm run build:data` | Build processed training tables |
| `npm run train` | Train peak and curve models |

More detail: [setup.md](setup.md).

## Learn more

| Doc | Purpose |
|-----|---------|
| [Getting started](apps/docs/guides/getting-started.md) | Setup walkthrough |
| [Platform guide](apps/docs/core/platform-guide.md) | Domain, modes, changelog |
| [Data schema](apps/docs/guides/data-schema.md) | Input / CSV contracts |
| [ML pipeline](apps/docs/guides/ml-pipeline.md) | Training and evaluation |
| [Hosting](apps/docs/guides/hosting.md) | Deploy to Streamlit Cloud |
| [CONTRIBUTING.md](CONTRIBUTING.md) | How to contribute |

# samples/ — PEER Structural Performance Database

Downloaded public RC column data for training. **Primary set: rectangular.**

## Layout

```
samples/
├── README.md
├── rectangular_properties.txt      # PEER bulk properties (tab-delimited)
├── spiral_properties.txt           # Spiral/circular properties (optional later)
├── properties/
│   ├── rectangular_properties.txt  # copy
│   ├── rectangular_properties.csv  # same table as CSV (254 rows incl. header)
│   ├── rectangular_curve_index.csv # specimen ↔ curve file map
│   └── spiral_properties.txt
├── curves/
│   └── rectangular/                # 286 force–displacement .txt files
└── docs/
    ├── about.html
    ├── datarect.htm                # UW index of rectangular tests
    ├── performance_database_manual.pdf
    └── performance_database_manual_v1-2.pdf
```

## What each file is for

| Asset | Use |
|-------|-----|
| `rectangular_properties.csv` | Features (X): geometry, materials, reinforcement, axial load |
| `curves/rectangular/*.txt` | Targets: cyclic force–displacement → peak + backbone |
| `rectangular_curve_index.csv` | Join specimen name → curve filename |
| Manuals in `docs/` | Column definitions & units |

## Curve file format (UW / PEER)

1. Row 1: specimen name  
2. Row 2: number of points  
3. Row 3+: `displacement_mm`, `lateral_load_kN` (tab-separated; optional axial column)

## Sources

- Properties: https://nisee.berkeley.edu/spd/rectangular_properties.txt  
- Curves: https://depts.washington.edu/columdat/ (via `datarect.htm` → `rectcol/txfiles/`)  
- Hub: https://nisee.berkeley.edu/spd/

## Counts (this download)

- Properties rows: **253 specimens** (+ header)  
- Curve files downloaded: **286 / 298** listed (12 links 404 — mostly Mattock & Wang dummy / Xiao missing files)  
- Spiral properties: included; spiral curve index page was not available (404)  
- Approx. size: **~15 MB**

## Cite

When publishing, cite the **original specimen papers** plus the PEER/UW Structural Performance Database (Berry & Eberhard / PEER SPD).

File: samples/curves/rectangular/mug89ah1.txt
"Mugaruma et al. 1989, Spec. AH1"	
483	
0.06	0.40551
0.07	0.39912
0.06	0.39374
0.05	0.40796
0.05	0.40844
0.05	0.48983
0.03	0.45699
0.04	0.46874
0.22	25.448
0.43	50.267
0.73	76.67
1.07	102.24
1.26	114.47
1.44	127.12
1.66	139.75
1.89	152.17
2.14	164.85
2.18	162.46
2.18	160.82
2.13	153.59
1.9	128.06
1.57	103.05
1.26	78.339
0.95	52.815
0.66	27.101
0.32	-0.24079
0.02	-25.324
-0.28	-49.86
-0.58	-74.979
-0.9	-99.1
-1.1	-111.67
-1.34	-126.09
-1.57	-139.47
-1.86	-152.98
-2.13	-164.71
-2.49	-178.72
-2.58	-176.01
-2.42	-152.94
-2.07	-128.33
-1.67	-102.34
-1.31	-76.494
-0.98	-51.961
-0.66	-25.968
-0.31	-0.18685
0	25.051
0.31	49.947
0.65	75.932
1.02	100.77
1.42	127.59
1.84	152.6
2.35	178.67
2.77	191.56
3.21	205.07
4.11	225.14
5.07	228.81
5.36	214.68
4.86	184.8
4.22	158.52
3.59	132.25
3.02	106.92
2.46	80.596
1.96	54.901
1.5	28.579
1.04	2.3988
0.66	-23.514
0.27	-48.809
-0.13	-74.603
-0.56	-99.345
-1.01	-124.28
-1.56	-151.95
-2.12	-178.24
-2.44	-191.47
-2.94	-205.39
-3.35	-216.44
-3.58	-217.33
-3.82	-230.55
-5.03	-231.34
-5.82	-223.72
-5.75	-209.64
-5.19	-184
-4.52	-158.25
-3.65	-127.1
-3.15	-105.76
-2.53	-79.94
-1.94	-53.723
-1.38	-27.646
-0.8	-1.5084
-0.3	24.413
0.19	50.418
0.72	76.527
1.29	101.28
1.92	127.63
2.68	154.46
3.48	180.65
4.54	205.68
5.08	217.82
5.15	213.39
4.71	183.4
4.06	157.87
3.38	131.9
2.75	105.62
2.14	79.845
1.62	54.115
1.09	28.532
0.53	1.6118
0.03	-24.681
-0.47	-49.852
-1.05	-76.515
-1.64	-101.48
-2.39	-128.66
-3.17	-155.11
-4.1	-183
-5.03	-209.51
-5.14	-206.2
-4.87	-183.47
-4.24	-157.43
-3.53	-130.64
-2.88	-105.24
-2.25	-79.369
-1.65	-52.738
-1.13	-27.656
-0.53	-0.88707
-0.02	24.683
0.51	51.968
1.04	77.307
1.67	103.76
2.31	129.51
2.99	153.74
3.88	181.54
4.96	209.99
6.32	232.9
7.05	238.25
8.56	242.91
10.06	244.13
10.2	225.08
9.57	196.35
8.55	168.48
7.63	142.94
6.64	115.29
5.59	88.662
4.61	61.316
3.58	34.611
2.5	7.2674
1.65	-20.653
1.11	-45.863
0.32	-72.514
-0.55	-100.25
-1.42	-126.54
-2.41	-153.74
-3.49	-180.52
-4.86	-204.3
-6.37	-228.19
-8.17	-240.11
-10.1	-243.51
-10.62	-226.4
-10.07	-199.07
-9.16	-172.13
-8.11	-145.2
-7.02	-118.02
-4.73	-62.268
-3.6	-33.303
-2.32	-6.2684
-1.37	20.746
-0.43	47.803
0.46	73.297
1.44	101.21
2.57	129.58
3.74	155.68
5.19	183.65
6.58	206.67
7.91	222.97
10.14	240.03
10.24	232.81
10.2	220.84
9.55	196.18
8.73	169.77
7.79	142.57
6.86	115.57
5.92	88.891
4.95	62.011
3.92	35.499
2.75	6.3927
1.72	-20.777
0.93	-47.062
-0.14	-74.21
-1.29	-101.41
-2.66	-129.39
-4	-158.26
-5.82	-186.45
-6.78	-198.42
-8.52	-216.86
-10.03	-226.97
-10.23	-222.13
-9.86	-198.07
-9.01	-172.05
-7.97	-144.95
-6.92	-117.47
-5.87	-89.945
-4.74	-62.733
-3.58	-34.924
-2.26	-7.0504
-1.17	21.38
-0.16	47.719
0.9	74.784
2.07	102.65
3.42	130.68
4.91	158.28
6.82	190.21
8.69	211.19
10.22	224.54
12.54	236.9
15.11	240.6
15.32	228.41
14.92	208.74
13.96	182.07
12.91	155.29
11.64	127.12
10.37	99.736
8.93	71.517
7.24	43.129
5.33	12.519
3.74	-15.167
2.28	-44.711
0.71	-73.608
-0.79	-101.34
-2.38	-129.67
-4.05	-158.97
-6.31	-189.11
-7.74	-205.14
-10.14	-223.38
-12.77	-233.59
-15.08	-234.49
-15.66	-223.96
-15.56	-213.97
-14.62	-187.02
-13.46	-159.38
-12.26	-132
-10.96	-104.34
-9.39	-75.828
-7.58	-46.415
-5.47	-15.546
-3.82	12.467
-2.18	41.831
-0.44	71.763
1.25	100.49
3.07	128.86
5.44	160.16
7.5	182.23
9.75	204.33
12.34	220.14
15.11	230.76
15.22	225.82
14.93	209.06
13.98	182.31
12.91	154.96
11.89	132.26
10.53	100.24
8.97	71.811
7.29	42.661
5.34	12.137
3.46	-16.493
1.59	-46.015
-0.36	-75.806
-2.18	-105.43
-4.39	-134.51
-6.93	-166.14
-10.17	-195.8
-12.4	-211.26
-15.04	-222.47
-15.29	-215.71
-14.58	-187.23
-13.46	-159.15
-12.3	-132.19
-11.02	-104.1
-9.6	-76.379
-7.94	-46.937
-5.91	-16.574
-4.15	11.652
-2.21	42.221
-0.31	71.167
1.69	103.32
3.8	130.34
6.45	161.75
8.39	181.15
11.46	203.24
15.27	228.56
17.66	232.34
20.23	236.8
20.56	222.05
19.81	195.9
18.69	168.4
17.49	140.66
16.09	112.7
14.48	83.511
12.49	53.889
9.57	22.299
6.97	-7.8159
4.03	-39.604
1.46	-70.017
-1.12	-101.67
-3.84	-133.53
-6.97	-166.33
-11.84	-201.7
-15.01	-215.97
-17.12	-221.02
-20.02	-222.04
-20.43	-214.43
-20.24	-201.45
-19.19	-173.88
-17.94	-146.53
-16.59	-118.4
-15.03	-89.845
-13.16	-60.933
-10.53	-28.594
-7.68	3.252
-4.62	36.024
-1.66	68.566
1.47	100.92
4.37	131.93
8.18	166.32
11.2	188.08
14.07	204.98
17.16	217.45
20.1	224.85
20.2	219.88
19.53	194.45
18.45	167.06
17.28	139.87
15.89	111.64
14.36	83.144
12.45	53.883
9.99	22.359
7.03	-7.945
3.85	-40.609
0.69	-72.522
-2.5	-105.54
-6.24	-139.86
-9.94	-168.38
-12.49	-184.97
-15.05	-196.26
-17.81	-207.64
-20.1	-212.28
-20.32	-207.96
-19.24	-173.72
-18.01	-146.28
-16.7	-118.19
-15.22	-89.716
-13.46	-60.963
-10.97	-29.483
-8.32	2.0728
-5.19	34.502
-1.93	68.455
1.39	100.19
5.04	133.76
9.6	169.9
16.24	204.85
18.09	214.23
19.86	219.21
22.01	222.44
25.12	225.33
25.4	216.26
25.27	206.77
24.21	179.15
23.01	151.77
21.62	123.16
20.05	95.504
18.11	65.401
15.2	33.788
11.69	1.9642
7.15	-33.551
2.69	-68.884
-1.58	-103.74
-6.22	-140.15
-12.81	-181.7
-15.33	-192.29
-18.93	-205.49
-21.65	-209.73
-25.03	-212.7
-25.52	-204
-25.13	-188.4
-23.95	-160.69
-21.65	-113.63
-21.07	-104.08
-19.4	-75.537
-16.92	-44.115
-13.84	-12.094
-9.65	24.281
-4.82	57.72
0.42	97.177
4.19	124.15
6.5	139.54
8.93	155.97
12.59	176.23
15.47	191.41
18.11	201.35
20.73	210.22
23.95	216.42
26.27	219.5
28.41	218.91
30.08	219.67
30.37	211.24
29.72	189.8
28.53	161.97
28.25	156.15
27.17	133.91
25.62	105.91
23.79	76.434
21.03	44.969
17.19	12.204
11.85	-23.365
4.72	-64.279
1.77	-82.683
-2.16	-107.57
-8.03	-145.89
-12.93	-171.52
-15.49	-181.1
-18.86	-192.59
-21.33	-198.48
-23.78	-204.33
-26.69	-210.33
-29.01	-209.03
-30.32	-208.29
-31.11	-198.29
-30.32	-175.18
-29.03	-146.9
-27.6	-119.28
-25.95	-90.473
-23.76	-59.844
-20.87	-28.373
-16.27	6.9639
-9.66	48.996
-1.76	91.941
5.38	130.07
8.57	145.42
12.57	167.18
15.57	179.22
19.27	192.12
23.46	202.5
27.07	210.09
30.34	212.44
34.92	214.05
35.52	200.13
34.53	171.27
33.19	142.94
31.69	115.28
29.99	86.359
27.68	56.085
24.13	21.723
18.89	-10.463
9.99	-53.351
-0.04	-102.32
-7.7	-136.71
-13.22	-158.02
-17.76	-175.01
-21.31	-186.44
-24.66	-191.89
-29.54	-200.03
-32.63	-200.8
-35.18	-201.64
-36.21	-190.53
-35.09	-158.22
-33.72	-131.35
-32.17	-102.71
-30.18	-72.372
-27.83	-42.148
-24.22	-8.84
-17.73	31.52
-6.44	83.83
4.84	126.81
13.35	157.88
19.17	177.01
23.46	187.79
28.4	197.25
33.16	202.33
35.98	203.59
40.11	204.15
45.19	204.23
50.09	201.77
50.38	197.47
49.55	170.33
48.38	142.66
46.7	113.79
44.85	83.952

File: samples/curves/rectangular/mug89ah2.txt
"Mugaruma et al. 1989, Spec. AH2"	
533	
0.06	0.45862
0.08	0.40511
0.05	0.98082
0.04	0.89964
-0.01	0.83562
-0.03	0.74587
-0.12	0.49944
-0.1	0.16802
-0.13	-0.070639
-0.13	-0.34788
-0.2	-3.9463
-0.22	-1.36
0.01	24.813
0.27	50.221
0.61	76.646
0.81	101.41
1.27	128.16
1.58	141.46
1.73	154.27
2.06	167.63
2.32	181.1
2.5	180.97
2.31	156.65
2.19	131.59
1.89	106.06
1.54	80.247
1.25	54.496
0.94	28.559
0.63	2.2255
0.31	-23.044
0.02	-48.415
-0.28	-74.18
-0.6	-99.844
-1.03	-126.47
-1.52	-152.6
-1.84	-166.47
-2.07	-179.38
-2.52	-197.95
-2.57	-195.45
-2.55	-181.18
-2.31	-156.14
-2.01	-130.38
-1.69	-104.67
-1.38	-78.943
-1.08	-53.563
-0.73	-27.387
-0.35	-1.0091
-0.05	24.279
0.27	50.444
0.6	76.23
1	99.478
1.38	128.32
1.78	154.45
2.01	167.74
2.24	180.54
2.59	193.83
3.16	201.29
3.96	209.68
5.01	224.78
5.23	215.38
5.07	192.11
4.58	165.09
4.1	138.15
3.65	112.86
3.18	86.546
2.67	59.874
2.31	34.102
1.85	7.3598
1.44	-18.588
1.04	-44.121
0.57	-71.085
0.21	-97.527
-0.23	-123.46
-0.69	-149.13
-0.96	-164.09
-1.2	-177.05
-1.48	-189.48
-1.8	-203.68
-2.57	-227.15
-4.15	-228.69
-5.06	-235.36
-5.17	-231.23
-5.09	-216.34
-4.7	-190.73
-4.19	-163.98
-3.65	-137.34
-3.11	-111.01
-2.62	-84.32
-2.04	-57.538
-1.53	-31.177
-0.89	-3.8661
-0.43	22.481
0.11	48.887
0.6	75.212
1.18	103.11
1.81	129.65
2.48	156.46
3.31	183.83
4.48	212.99
5.05	221.4
5.03	217.62
4.75	190.25
4.38	164.48
3.88	136.7
3.32	110.73
2.82	84.39
2.16	57.776
1.68	31.111
1.07	3.9525
0.59	-21.981
0.03	-48.743
-0.64	-80.221
-1.11	-103.14
-1.73	-129.76
-2.57	-156.48
-3.39	-185.12
-5.04	-222.02
-5.14	-212.72
-4.82	-190.92
-4.32	-164.88
-3.72	-137.02
-3.16	-110.42
-2.61	-84.703
-2.06	-57.908
-1.38	-31.024
-0.88	-3.9923
-0.32	22.628
0.26	49.398
0.85	75.948
1.47	103.46
2.09	129.83
2.81	155.75
3.61	185.21
4.77	214.34
6.13	235.8
7.54	246.68
7.73	238.52
7.51	224.82
7.12	198.76
6.45	171.49
5.82	144.52
5.04	117.3
4.46	90.325
3.76	63.46
2.99	35.835
2.42	8.2914
1.85	-17.77
1.21	-45.015
0.56	-71.897
-0.2	-99.334
-0.99	-127.64
-1.83	-154.89
-2.98	-184.42
-3.72	-201.62
-5.31	-228.43
-6.62	-239.35
-7.54	-242.57
-7.58	-226.86
-7.03	-199.95
-6.31	-173.11
-5.6	-145.05
-4.92	-118.68
-4.2	-91.089
-3.49	-63.771
-2.71	-35.702
-2.01	-8.7831
-1.36	18.199
-0.62	45.543
0.1	72.642
0.97	101.03
1.83	129.01
2.94	158.22
4.04	185.7
5.3	211.63
6.53	228.93
7.58	237.39
7.63	234.62
7.67	224.54
7.19	198.63
6.5	171.4
5.81	144.53
5.17	116.98
4.41	89.922
3.75	62.597
2.97	35.078
2.19	7.0862
1.51	-20.772
0.78	-46.867
-0.02	-74.551
-0.94	-102.92
-1.98	-132.83
-3.07	-159.67
-4.39	-190.42
-6.4	-221.41
-7.44	-230.4
-7.55	-228.4
-7.39	-202.73
-6.74	-175.15
-6.02	-147.3
-5.28	-120.22
-4.56	-92.747
-3.82	-65.411
-3.02	-37.477
-2.21	-9.5439
-1.5	17.831
-0.73	44.765
0.15	73.686
1.09	102.89
2.05	129.45
3.21	159.32
4.54	188.44
6.08	214.74
7.41	231.5
8.74	241.51
10.06	244.82
10.11	233.02
9.53	206.29
8.94	179.26
8.07	151.03
7.25	123.31
6.42	95.848
5.57	68.04
4.79	40.565
3.81	11.383
2.96	-16.511
2.06	-43.06
1.03	-72.209
-0.03	-100.7
-1.23	-129.81
-2.66	-159.54
-4.33	-191.14
-5.72	-210.47
-7.22	-227.52
-8.55	-236.86
-10.02	-241.18
-9.95	-212.08
-9.23	-184.92
-8.48	-157.56
-7.6	-129.53
-6.76	-101.75
-5.79	-73.192
-4.89	-45.3
-3.85	-15.661
-2.92	11.475
-1.89	40.562
-0.9	67.032
0.35	98.414
1.59	126.86
3.15	157.17
5	188.61
6.34	207.12
7.71	222.83
8.65	231.36
10.03	239.46
9.63	206.13
8.88	178.33
8.04	150.48
7.17	122.96
6.32	95.147
5.48	68.008
4.53	39.221
3.4	10.195
2.47	-17.815
1.4	-45.904
0.27	-74.715
-1.08	-104.61
-2.57	-133.68
-4.36	-166.53
-6.29	-195.95
-7.88	-214.39
-8.71	-219.75
-10.09	-229.37
-10.3	-225.28
-10.27	-213.73
-9.56	-185.81
-8.77	-158.69
-7.89	-130.29
-6.99	-102.42
-6.09	-74.437
-5.16	-46.289
-4.21	-19.835
-4.1	-17.251
-3.18	10.362
-2.07	39.021
-0.89	68.145
0.39	98.348
1.83	127.85
3.49	158.71
5.52	187.85
7.26	211.88
8.91	227.43
10.27	235.74
11.96	244.67
12.55	241.93
12.3	213.6
11.7	186.44
10.85	158.83
9.92	130.73
8.98	102.93
7.95	74.541
6.88	46.248
5.63	17.018
4.44	-11.69
2.97	-41.99
1.64	-71.083
0.07	-101.24
-1.69	-132.12
-3.84	-164.68
-6.35	-198.39
-7.87	-214.09
-10	-229.48
-11.53	-234.82
-12.6	-237.37
-12.82	-233.99
-12.99	-224.63
-12.39	-197.7
-11.63	-170.01
-10.7	-141.78
-9.7	-113.28
-8.63	-84.395
-7.52	-55.743
-6.27	-25.782
-5.03	3.2541
-3.64	33.035
-2.05	64.106
-0.46	93.556
1.37	124.12
3.58	157.66
6.38	191.92
7.12	198.41
8.93	217.68
10.86	229.59
11.99	233.5
12.52	234.22
12.48	212.63
11.71	185.51
10.81	156.78
9.85	129.16
8.9	101.59
7.86	72.761
6.73	43.996
5.4	13.866
4.09	-14.023
2.56	-44.391
0.9	-75.75
-0.95	-105.66
-3.18	-138.67
-5.73	-171.18
-7.55	-190.33
-9.33	-206.65
-11.54	-222.52
-12.54	-225.38
-12.52	-198.68
-11.68	-170.7
-10.73	-142.23
-9.63	-110.76
-8.67	-85.311
-7.59	-56.406
-6.34	-26.782
-5.07	2.5295
-3.7	31.623
-2.05	62.335
-0.38	92.67
1.65	125.09
4	157.56
6.26	184.37
8.32	205.64
10.41	222.58
12.3	231.06
14.33	237.01
15.09	236.2
15.27	220.31
14.54	192.82
13.73	165.5
12.74	136.97
11.72	108.79
10.63	79.84
9.44	51.174
7.96	21.427
6.43	-8.1809
4.69	-38.6
2.68	-69.916
0.38	-103.29
-2.2	-136.68
-5.16	-170.06
-7.1	-189.33
-9.15	-205.76
-11.52	-219.83
-12.85	-224.91
-14.14	-228.05
-15.04	-227.27
-15.35	-208.96
-14.49	-180.99
-13.5	-152.71
-12.61	-124.87
-11.43	-95.225
-10.21	-66.114
-8.83	-36.047
-7.4	-5.5912
-5.61	25.565
-3.69	57.679
-1.55	87.977
1.08	121.59
4.15	156.88
6.36	177.71
8.29	195.93
10.9	214.12
13.75	225.48
16.21	232.4
17.55	229.39
17.36	199.35
16.49	171.72
15.42	143.28
14.35	114.36
13.24	86.037
12.01	57.351
10.33	25.238
8.7	-3.9223
6.83	-32.962
4.25	-68.785
1.52	-99.613
-2.01	-137.91
-5.87	-175.46
-8.36	-193.73
-10.59	-207.77
-13.94	-221.36
-16.15	-219.88
-17.54	-216.93
-18.25	-193.44
-17.36	-165.17
-16.3	-136.03
-15.18	-106.92
-13.98	-78.279
-12.52	-47.605
-11.1	-18.033
-9.38	13.349
-7.11	45.649
-4.53	79.59
-1.29	114.74
2.23	149.06
4.71	168.63
7.02	188.25
9.84	205.12
12.15	215.58
15.06	223.28
17.39	225.58
18.65	224.86
20.08	224.7
20.08	205.58
19.26	178.55
18.25	149.98
17.16	121.78
16.09	93.971
14.86	65.167
13.18	33.507
11.49	3.3872
9.24	-28.151
6.29	-63.327
2.64	-100.17
-2.14	-140.71
-4.1	-155.26
-7.4	-178.06
-10.5	-193.56
-15.5	-208.78
-16.94	-205.22
-18.75	-204.65
-20.15	-202.26
-20.67	-198.15
-20.26	-172.07
-19.25	-143.71
-18.32	-115.5
-17.18	-87.184
-15.79	-56.071
-14.48	-27.071
-12.95	2.2482
-10.71	36.263
-8.19	69.082
-4.94	101.99
-0.02	144.65
6.64	189
8.14	195.82
10.95	209.15
13.62	215.08
17.16	218.97
19.89	218.58
20.92	215.79
22.54	213.87
22.18	185.85
21.24	157.23
20.22	128.93
19.1	101.01
17.87	71.942
16.31	40.761
14.7	11.349
12.66	-19.39
9.82	-51.194
5.98	-91.072
0.5	-134.07
-3.51	-159.32
-6.84	-175.36
-13.09	-194.56
-18.09	-197.36
-22.35	-189.81
-25.22	-177.77
-25.74	-160.37
-25.29	-133.33
-24.24	-104.84
-23.03	-76.124
-21.87	-47.187
-20.43	-17.285
-18.69	14.052
-16.72	45.306
-13.85	79.449
-9.96	115.19
-7.38	134.35
-3.72	160.06
-0.52	177.21
2.77	192.04
5.89	201.89
10	206.98
13.59	207.11
17.91	206.84
20.4	202.04
22.61	197.72
25.23	197.4
27.66	191.89
30.11	186.13
32.75	176.11
35.09	167.36
37.69	162.08
40.31	158.37
41.24	134.63
40.45	107.07

File: samples/curves/rectangular/x8161020.txt
"Xiao 1998,Specimen Nr.HC4-8L16-T10-0.2P"	
837	
0	0
0	0
-0.003175	-0.26688
0.076073	-4.2256
0.0918845	-4.47024
0.123571	-4.98176
0.4498975	33.67136
0.830199	71.30144
1.067816	89.1824
0.8809355	64.18464
0.551307	29.44576
0.266192	-3.15808
-0.107823	-44.21312
-0.424561	-75.79392
-0.64008	-95.49856
-0.462661	-69.96704
-0.231394	-43.67936
-0.009525	-19.21536
0.2281555	10.008
0.779526	64.45152
1.3561695	111.28896
1.688846	132.59488
1.2959715	92.60736
0.814324	50.52928
0.386588	8.13984
-0.034925	-36.56256
-0.402463	-74.45952
-0.779526	-108.93152
-1.143889	-136.5536
-1.181862	-139.17792
-0.754126	-97.61136
-0.399288	-62.62784
-0.120396	-32.11456
0.1457325	0.53376
0.440436	29.97952
0.776351	61.02656
1.159764	93.408
1.628648	128.41376
2.141982	160.75072
2.531745	179.16544
2.3162895	155.2352
1.90754	122.85376
1.4481175	88.38176
0.9981565	53.932
0.611505	20.26064
0.323215	-7.1168
-0.114046	-48.928
-0.506984	-85.75744
-0.896747	-119.96256
-1.349883	-153.38928
-1.717421	-175.74048
-1.726946	-175.20672
-1.378331	-143.40352
-1.017143	-114.9808
-0.64008	-83.13312
-0.32639	-52.35296
-0.0508	-22.10656
0.2186305	5.7824
0.557657	37.3632
0.8650605	64.45152
1.384681	101.81472
1.974088	141.26848
2.6109295	181.0336
3.238373	209.1672
3.9798625	238.90208
4.1572815	244.95136
4.4107735	249.15472
3.998849	218.35232
3.336544	177.87552
2.655316	136.5536
1.942338	92.34048
1.1787505	41.32192
0.513334	-8.94048
-0.158496	-66.80896
-0.849249	-120.22944
-1.476629	-163.64192
-2.012188	-195.4896
-2.674366	-223.91232
-3.438017	-250.46688
-3.542665	-253.0912
-3.171825	-223.91232
-2.655316	-194.42208
-2.123059	-165.48784
-1.644523	-136.82048
-1.181862	-107.59712
-0.804926	-77.88448
-0.443611	-47.90496
-0.114046	-18.6816
0.2154555	9.20736
0.589407	38.67536
0.9918065	67.87648
1.4195425	94.69792
2.0437475	129.97056
2.6299795	161.0176
3.1939865	189.17344
3.846703	220.75424
4.4646215	249.15472
5.313807	276.53216
6.039485	290.18752
5.522976	253.0912
5.0381535	225.736
4.559681	199.69296
3.951351	167.60064
3.377819	137.59888
2.810637	108.93152
2.135632	73.65888
1.387856	33.40448
0.8523605	0
0.3517265	-35.76192
-0.218694	-76.03856
-0.760476	-112.0896
-1.324483	-144.42656
-2.018411	-180.23296
-2.680716	-212.8368
-3.352419	-243.35008
-4.12877	-272.30656
-4.971669	-293.07872
-4.591431	-263.89984
-4.002024	-235.21024
-3.403219	-206.25376
-2.734564	-174.96208
-2.075561	-143.40352
-1.444879	-109.70992
-0.95377	-76.2832
-0.462661	-41.32192
0	-6.04928
0.392938	22.64032
0.9791065	61.02656
1.5335885	92.87424
2.2275165	128.41376
2.981706	163.10816
3.7073205	194.68896
4.540631	230.22848
5.361305	263.36608
6.289802	290.98816
6.359525	289.16448
6.020435	264.92288
5.443728	232.8528
4.857496	201.53888
4.230116	171.0256
3.539363	136.82048
2.7599005	99.72416
1.90754	58.40224
1.140714	17.10256
0.6020435	-16.32416
0.0189865	-54.17664
-0.544957	-89.44928
-1.074166	-120.22944
-1.758569	-154.43456
-2.424049	-184.1472
-3.219323	-217.59616
-3.973576	-248.6432
-4.654804	-276.53216
-5.500878	-301.77456
-5.757418	-304.93264
-5.269484	-275.9984
-4.743577	-251.00064
-4.188968	-226.80352
-3.48234	-196.268
-2.585593	-158.1264
-1.815719	-123.92128
-1.194562	-89.44928
-0.62738	-52.61984
-0.120396	-15.52352
0.367538	17.88096
0.8998585	53.1536
1.5621635	88.91552
2.271903	122.85376
3.159125	163.10816
4.002024	198.64768
4.825873	231.78528
5.627497	262.29856
5.576824	238.6352
5.329682	226.53664
4.337939	175.4736
3.336544	127.88
2.3701375	82.59936
1.4449425	36.56256
0.716153	-6.31616
0.120396	-43.67936
-0.491109	-82.0656
-1.093216	-115.78144
-1.904365	-154.16768
-2.728214	-187.57216
-3.51409	-219.41984
-4.233291	-246.77504
-5.130038	-284.40512
-5.67817	-302.04144
-5.053965	-266.79104
-4.322064	-233.38656
-3.596386	-202.07264
-2.86766	-171.29248
-2.008886	-134.4408
-1.425956	-103.92752
-0.93472	-72.36896
-0.424688	-36.0288
0.1711325	5.7824
0.877697	52.61984
1.5589885	89.44928
2.2529165	123.6544
3.15595	163.64192
3.7611685	187.30528
4.7276385	224.1792
5.5292625	254.4256
6.3246	280.71328
6.422898	283.1152
5.7732295	243.35008
5.152263	211.28
4.591431	183.39104
3.81508	145.76096
3.0735905	110.7552
2.2940645	75.79392
1.302258	26.04304
0.6654165	-11.5648
0.0918845	-47.3712
-0.488061	-82.59936
-1.121791	-116.5376
-1.93929	-154.43456
-2.702941	-185.4816
-3.339719	-210.47936
-3.935476	-235.47712
-4.949444	-274.39712
-6.033135	-309.40288
-6.178931	-310.98192
-5.294884	-266.25728
-4.280916	-222.57792
-2.832862	-163.37504
-2.237105	-139.17792
-1.473454	-102.0816
-0.770001	-57.33472
-0.304165	-25.7984
0.231267	11.03104
0.868172	52.08608
1.5335885	87.6256
2.230755	121.29696
3.114802	161.0176
3.7041455	183.65792
4.366387	209.1672
5.1585495	238.36832
6.1345445	273.8856
7.3132315	302.55296
8.4856955	314.40688
8.5933915	299.92864
8.2036285	274.13024
7.8329155	251.00064
6.9298185	207.58816
5.9823985	164.97632
4.9938305	124.45504
3.979799	86.2912
2.962656	48.1496
1.977263	12.63232
1.0615295	-24.19712
0.5291455	-49.72864
-0.063373	-79.70816
-0.741553	-113.11264
-1.394333	-142.86976
-2.167382	-173.38304
-2.864485	-200.22672
-3.536188	-225.20224
-4.226941	-250.46688
-5.190236	-283.09296
-6.444996	-314.40688
-7.674483	-317.0312
-9.046464	-318.61024
-9.208135	-317.8096
-8.732901	-278.8896
-7.788656	-240.99264
-6.866509	-206.52064
-5.906389	-174.18368
-4.936744	-143.91504
-3.80238	-109.70992
-2.671191	-76.2832
-1.609725	-46.0368
-0.703453	-14.21136
0.060198	17.10256
0.8080375	50.79616
1.669923	88.38176
2.585593	125.25568
3.5076765	159.6832
4.3632755	188.90656
5.183886	212.8368
6.147181	239.43584
7.1960105	263.89984
8.5965665	291.25504
8.979916	294.41312
8.1972785	249.39936
7.3259315	209.9456
6.5052575	174.45056
5.6877585	139.97856
4.7878365	108.66464
3.678809	72.63584
2.8105735	42.34496
2.069084	17.10256
1.403731	-7.38368
0.7889875	-32.87072
0.0380365	-66.56432
-0.750951	-99.99104
-1.543177	-129.97056
-2.500122	-161.81824
-3.545713	-193.64368
-4.489958	-220.22048
-5.503926	-245.99664
-6.635242	-271.50592
-8.292338	-300.4624
-9.160637	-308.86912
-8.602853	-273.61872
-7.836154	-242.83856
-7.037578	-213.63744
-6.080633	-180.76672
-5.104765	-151.81024
-4.15417	-123.12064
-3.216275	-96.03232
-2.211832	-65.51904
-1.276985	-36.56256
-0.459486	-5.7824
0.240792	23.17408
0.9918065	55.77792
1.707896	85.75744
2.471547	116.5376
3.238373	145.2272
4.13512	175.20672
4.930394	201.272
5.944362	226.80352
7.5794235	266.52416
10.0477955	300.99616
10.2220395	297.03744
9.8988245	277.82208
8.5806915	217.0624
7.351268	166.26624
6.2454155	124.9888
5.0413285	87.09184
3.8942645	53.42048
2.911983	25.7984
1.9898995	0.53376
1.1724005	-28.6896
0.3390265	-60.24816
-0.551434	-93.94176
-1.413256	-124.45504
-2.446274	-156.54736
-3.659759	-189.68496
-4.759325	-216.79552
-5.871591	-241.25952
-7.177024	-267.30256
-8.960993	-297.03744
-10.320274	-302.81984
-9.436227	-264.41136
-8.834247	-240.72576
-8.26389	-217.8408
-7.471664	-188.90656
-6.543294	-160.75072
-5.41528	-129.16992
-4.188968	-97.61136
-2.702941	-63.40624
-1.112266	-22.37344
-0.256667	5.51552
-0.076073	1.06752
0.506984	32.11456
1.1724005	60.24816
1.967738	92.60736
2.8866465	126.5456
3.910076	161.28448
4.9652555	193.64368
6.0711715	219.9536
7.3259315	245.21824
8.8437085	275.19776
11.1885095	302.30832
12.0060085	302.81984
11.8000145	287.5632
11.09345	253.0912
10.2252145	209.67872
8.8943815	158.1264
7.4526775	112.868
5.947537	72.36896
4.44881	34.472
2.642616	-7.36144
1.1851005	-47.63808
-0.095123	-89.71616
-1.258062	-129.16992
-2.439924	-163.64192
-3.865753	-198.91456
-5.228336	-227.8488
-6.67004	-252.84656
-8.330438	-278.62272
-10.881233	-304.39888
-12.113768	-306.77856
-11.75258	-282.04768
-11.166348	-258.0952
-10.532618	-234.16496
-9.778492	-208.12192
-8.726551	-174.42832
-7.658735	-145.76096
-6.3754	-113.91328
-5.038217	-82.86624
-3.266948	-47.10432
-1.682623	-16.85792
-0.316865	16.32416
1.4829155	72.10208
3.029204	122.07536
4.4709715	163.64192
5.820791	198.3808
7.5571985	232.05216
9.3538675	259.16272
11.5117245	288.36384
12.0250585	276.53216
10.6751755	215.99488
9.5946595	174.96208
8.5902165	140.75696
7.173849	101.03632
5.706745	63.1616
3.4538285	10.008
1.4670405	-38.92
-0.199644	-90.24992
-1.777619	-138.37728
-3.022854	-169.95808
-4.432935	-200.73824
-6.201029	-231.00688
-7.953375	-256.24928
-10.022459	-282.31456
-12.063095	-299.39488
-11.236071	-257.58368
-9.873615	-211.01312
-8.625078	-172.07088
-7.294245	-137.59888
-5.554599	-96.03232
-3.843655	-60.00352
-2.208657	-28.42272
-0.779526	3.95872
0.380238	35.00576
1.9835495	86.02432
3.9671625	146.27248
5.694045	191.53088
8.479282	244.68448
10.5706545	271.26128
12.544679	295.4584
11.654282	237.05616
10.0889435	177.07488
8.4096225	124.45504
6.6288285	79.1744
4.5691425	31.31392
2.740914	-9.20736
1.2484735	-47.90496
-0.069723	-87.35872
-1.29921	-125.50032
-2.937383	-166.8
-4.553331	-200.20448
-6.574917	-232.8528
-8.812022	-261.78704
-11.030077	-286.7848
-11.987022	-294.41312
-11.236071	-255.47088
-10.48512	-229.16096
-9.724644	-203.89632
-8.88492	-178.12016
-7.721981	-146.02784
-6.498971	-116.02608
-4.670552	-76.03856
-2.443099	-32.3592
-0.402463	13.16608
1.6762095	73.392
3.4728785	126.27872
5.187061	173.11616
6.7587495	207.32128
8.4127975	235.744
10.833608	268.8816
14.971903	310.71504
17.345152	318.87712
15.786227	248.37632
15.20952	226.26976
13.723493	176.54112
12.490831	142.86976
11.4515265	118.40576
10.260076	92.0736
9.002141	67.6096
7.531862	42.3672
5.3391435	6.58304
2.889758	-32.62608
1.3752195	-66.29744
0.2724785	-94.9648
-0.725678	-121.03008
-1.799844	-147.60688
-2.946908	-173.11616
-4.334764	-195.75648
-6.771386	-228.11568
-9.395079	-258.36208
-12.006072	-283.35984
-15.133447	-298.08272
-17.522571	-300.72928
-16.942816	-261.25328
-16.087217	-233.09744
-15.149322	-201.53888
-13.60932	-158.9048
-11.838051	-118.40576
-9.930638	-84.46752
-7.218172	-45.23616
-4.493133	-14.18912
-1.980438	13.94448
0.117221	48.1496
1.577975	82.33248
3.254248	121.03008
5.0349785	161.0176
6.9425185	197.84704
8.992616	228.6272
11.416665	257.82832
14.198727	284.93888
16.778097	300.19552
16.055467	263.0992
14.952853	221.53264
13.872337	184.16944
12.728448	151.0096
11.210671	115.24768
9.5312865	79.97504
7.8170405	47.3712
5.694045	12.63232
3.8879145	-16.32416
2.1261705	-47.88272
0.65278	-80.77568
-0.573532	-110.51056
-1.631823	-133.39552
-3.282823	-162.32976
-5.279009	-192.33152
-7.94385	-222.31104
-10.896981	-249.68848
-14.056106	-274.41936
-17.741265	-291.52192
-17.773015	-286.51792
-16.892143	-253.35808
-15.754604	-216.52864
-14.623415	-182.32352
-13.438251	-151.54336
-11.936349	-118.13888
-9.917938	-79.44128
-7.531862	-43.94624
-4.949444	-12.36544
-2.164207	20.52752
-0.177419	53.932
1.327658	87.35872
2.959481	127.34624
4.3632755	159.17168
5.7447815	187.83904
7.221347	211.52464
9.049639	236.01088
11.2550575	261.78704
14.85138	284.16048
16.553053	289.14224
15.56766	245.46288
14.493367	207.0544
13.412978	172.84928
11.964797	133.90704
10.450195	101.03632
8.4666455	64.98528
4.6579155	18.94848
1.6287115	-35.2504
-0.003175	-74.99328
-2.157857	-124.18816
-4.553331	-167.60064
-7.706233	-207.85504
-10.729087	-237.05616
-13.824839	-262.58768
-17.408652	-283.62672
-16.419957	-235.744
-15.165197	-196.53488
-13.891387	-161.28448
-12.227814	-122.60912
-10.532618	-88.91552
-8.720201	-58.66912
-6.711188	-31.04704
-4.734052	-7.36144
-0.912622	44.72464
0.316865	70.5008
1.444879	97.61136
2.7028775	128.12464
3.8847395	154.70144
5.285359	183.63568
7.021703	212.32528
8.945118	235.744
11.1694595	261.25328
13.812139	284.16048
14.822932	292.03344
18.387695	296.25904
22.088602	299.15024
23.235666	297.81584
22.953726	274.15248
22.034754	239.14672
21.22678	214.14896
20.412456	190.21872
19.366865	161.0176
18.381345	137.86576
16.936466	108.13088
15.085949	77.08384
12.966065	48.95024
9.442577	17.36944
5.919089	-10.25264
3.0672405	-44.21312
1.213612	-78.66288
-0.456311	-113.13488
-2.54762	-154.70144
-4.629404	-183.90256
-7.693533	-216.52864
-11.153648	-245.196
-14.607413	-268.1032
-18.577814	-278.8896
-22.373844	-284.672
-23.381462	-283.62672
-22.877653	-243.37232
-20.827619	-178.9208
-18.479643	-121.5416
-16.099917	-78.396
-13.539724	-43.67936
-10.310876	-10.51952
-5.617972	23.41872
-1.371981	61.29344
1.2896215	102.34848
3.666109	144.4488
6.077458	180.21072
8.6504145	208.12192
11.891899	235.744
15.827502	262.3208
19.737451	280.20176
22.874478	288.87536
22.269196	259.16272
21.445347	230.47312
20.624673	204.69696
19.582257	174.42832
18.248249	139.4448
16.543528	105.7512
14.899005	77.08384
12.950317	49.99552
10.000234	21.03904
7.100951	-6.04928
4.2903775	-33.93824
2.4271605	-61.8272
0.703453	-89.71616
-0.865124	-117.07136
-2.687066	-144.96032
-5.092065	-172.33776
-8.308213	-199.69296
-12.094718	-226.78128
-15.912973	-250.2
-19.629755	-266.52416
-23.083647	-274.95312
-22.782657	-245.196
-21.809837	-215.21648
-20.878292	-188.3728
-19.766026	-158.9048
-18.625312	-131.5496
-17.294479	-104.9728
-15.640431	-77.35072
-13.742416	-50.77392
-11.540236	-25.77616
-8.476234	3.42496
-4.635754	34.73888
-0.681228	73.68112
1.92024	112.868
3.80238	142.60288
6.1915675	173.9168
9.2271215	203.11792
12.953492	230.47312
16.977614	254.67024
21.172932	273.61872
24.160861	282.04768
23.137495	230.20624
22.091777	198.11392
20.960588	166.0216
19.522059	131.5496
18.05813	103.66064
16.362807	75.77168
14.163929	46.0368
11.277219	17.63632
7.538212	-10.27488
4.2111295	-42.3672
1.9297015	-76.8392
-0.155321	-111.28896
-2.148332	-141.80224
-4.458335	-168.64592
-7.465314	-193.91056
-11.435715	-220.99888
-15.409164	-244.68448
-19.227419	-261.78704
-23.013924	-270.72752
-23.508208	-269.68224
-22.690709	-235.744
-20.28571	-164.42032
-18.806033	-128.6584
-17.066387	-94.72016
-15.288768	-66.8312
-13.137261	-38.67536
-10.678414	-12.36544
-7.541387	15.7904
-3.81508	44.99152
-0.792226	75.77168
1.4733905	107.59712
3.466465	136.5536
5.8715275	166.8
8.6535895	194.42208
12.0979565	220.22048
15.8242	242.03792
19.509486	257.56144
23.356062	270.72752
27.060271	276.7768
30.663007	278.35584
33.993328	275.19776
34.436939	274.15248
33.150429	226.53664
32.386778	204.1632
31.002097	165.48784
29.75356	135.48608
27.703526	97.34448
25.051385	59.44752
21.809837	26.5768
17.940909	0.51152
13.663295	-22.61808
9.296781	-47.10432
5.2314475	-78.92976
2.3226395	-110.7552
-0.193294	-142.60288
-3.415919	-174.16144
-7.110476	-201.00512
-11.083925	-222.8448
-14.943328	-242.03792
-18.742533	-255.47088
-22.659086	-262.05392
-26.746581	-262.83232
-30.596459	-258.62896
-34.462339	-252.84656
-34.189797	-226.78128
-32.969835	-190.21872
-31.835471	-160.48384
-30.625034	-132.08336
-29.373449	-106.28496
-27.228165	-70.52304
-24.338407	-33.1376
-20.716621	-0.26688
-16.578326	28.15584
-12.471908	50.2624
-8.466709	69.7224
-3.330321	96.2992
0.763651	130.48208
4.0716835	161.0176
8.032496	190.75248
11.936349	211.79152
15.8623	229.42784
19.740626	242.57168
23.650702	249.4216
27.988768	254.93712
32.054165	256.00464
35.007296	249.95536
33.616138	206.276
32.174434	168.64592
30.748478	135.2192
29.018484	102.0816
26.977848	71.56832
24.648922	42.87872
21.318728	10.51952
17.541748	-17.36944
13.663295	-41.56656
9.2112465	-65.78592
4.933569	-96.2992
1.4290675	-126.30096
-2.52222	-154.4568
-6.416548	-176.0296
-10.744962	-194.68896
-14.620113	-208.09968
-19.0246	-220.19824
-23.378287	-227.58192
-27.345513	-230.20624
-31.594552	-221.79952
-34.962846	-214.68272
-33.277175	-158.9048
-30.967299	-104.72816
-28.657296	-60.78192
-25.279477	-14.74512
-21.958808	18.14784
-17.516348	48.68336
-12.170791	78.12912
-6.910832	105.7512
-1.875917	135.24144
2.940558	164.17568
7.639558	186.52688
12.2531505	204.69696
16.803243	218.90832
21.249005	229.42784
25.333325	230.20624
29.633164	228.38256
34.091499	223.35632
33.071181	186.26
31.968567	158.9048
30.767655	131.01584
29.455745	103.66064
27.941143	77.86224
25.608915	45.2584
22.852253	13.94448
19.00555	-18.41472
14.309598	-48.41648
9.6643825	-72.6136
5.202936	-96.2992
0.814324	-120.49632
-3.289046	-138.6664
-7.836027	-156.81424
-12.421108	-170.49184
-16.965041	-179.96608
-21.543645	-183.90256
-26.873327	-183.3688
-31.822771	-177.05264
-32.900112	-164.95408
-31.318962	-123.14288
-31.962217	-146.27248
-29.554043	-80.48656
-26.401268	-25.50928
-22.960076	16.30192
-17.741265	60.24816
-12.589129	90.49456
-7.528814	115.22544
-2.506472	137.59888
2.3701375	157.61488
8.485632	177.05264
14.429994	189.95184
20.288885	196.268
25.783286	187.86128
32.066738	178.12016
38.327965	171.00336
40.603043	168.11216
44.313475	155.50208
44.310427	151.54336
42.852848	114.71392
40.146732	81.55408
38.511734	51.0408
36.686617	23.41872
34.262568	-5.27088
31.401258	-31.82544
27.636978	-56.55632
23.977092	-72.88048
19.59483	-86.82496
15.225395	-95.25392
10.6213275	-101.83696
6.0711715	-107.35248
1.711071	-107.0856
0	-106.752

File: samples/curves/rectangular/x816610.txt
"Xiao 1998,Specimen nr.HC4-8L16-T6-0.1P"	
743	
0	0
-0.003175	-0.26688
-0.373888	-24.19712
-1.039368	-51.0408
-0.65913	-20.77216
-0.142621	4.98176
0.044323	2.09056
0.063373	-2.35744
0.190119	0.53376
0.364363	9.74112
0.177419	-15.52352
-0.129921	-39.98752
-0.114173	-44.48
-0.104648	-39.18688
0.2629535	-2.62432
0.3390265	1.06752
0.8618855	46.30368
0.589407	5.51552
0.0285115	-46.83744
-0.243967	-67.6096
0.2820035	-10.008
0.839724	41.32192
0.636905	18.41472
0.890397	45.76992
1.403731	83.66688
1.755394	102.61536
1.4163675	66.31968
0.9189085	27.3552
0.573532	-4.71488
0.1552575	-38.92
-0.250317	-69.96704
-0.709803	-96.2992
-1.143889	-122.85376
-0.785876	-91.2952
-0.009525	-32.3592
0.487934	11.05328
0.8618855	39.98752
1.210437	60.4928
1.783969	103.68288
2.6743025	144.42656
2.8137485	144.69344
2.2465665	108.13088
1.8631535	79.97504
1.204087	33.40448
0.706628	-2.62432
0.31369	-31.31392
-0.164846	-60.78192
-0.874522	-104.17216
-1.543177	-143.40352
-1.977263	-160.75072
-1.565275	-127.61312
-0.97282	-90.5168
-0.564007	-64.98528
-0.091948	-31.84768
0.31369	-6.04928
0.0094615	-34.73888
0.2218055	-12.09856
0.62738	22.37344
0.8555355	29.20112
1.410081	70.23392
0.839724	28.42272
0.3517265	-16.32416
0.7921625	26.82144
1.4385925	71.03456
2.0691475	106.55184
2.7472005	142.336
3.49504	170.75872
3.624961	173.9168
3.289046	146.02784
2.8200985	118.67264
2.265553	88.13712
1.821942	62.36096
1.3815695	35.51728
0.893572	5.51552
0.4721225	-22.9072
0.057023	-51.06304
-0.437261	-78.66288
-0.96012	-106.04032
-1.486154	-133.12864
-2.072386	-161.28448
-2.538095	-176.27424
-2.22123	-152.07712
-1.739646	-123.6544
-0.874522	-76.81696
0.1077595	-16.32416
0.576707	16.85792
1.207262	53.932
1.9074765	90.5168
2.54127	121.29696
3.228848	153.38928
3.970274	184.68096
4.8385095	212.0584
5.4406165	225.46912
5.0793015	197.58016
4.559681	171.29248
4.030472	145.76096
3.5235515	120.49632
2.9690695	94.72016
2.4430355	68.944
1.9455765	44.48
1.4449425	18.41472
0.9347835	-10.27488
0.456311	-38.43072
-0.04445	-65.25216
-0.67183	-93.67488
-1.276985	-121.83072
-1.875917	-148.1184
-2.519172	-175.74048
-3.273298	-200.73824
-4.179443	-226.00288
-4.204843	-226.26976
-3.964051	-202.33952
-3.510915	-178.12016
-3.013456	-154.43456
-2.373376	-125.7672
-1.761744	-97.34448
-1.197864	-69.7224
-0.65278	-42.87872
-0.171069	-16.05728
0.316865	8.94048
0.8491855	36.56256
1.4322425	62.62784
2.024761	88.13712
2.8169235	117.60512
3.5773995	147.34
4.2967275	176.27424
5.0983515	207.0544
5.785993	225.20224
5.3423185	194.95584
4.670552	162.06288
4.0178355	132.59488
3.3461325	103.416
2.5602565	70.76768
1.9265265	41.83344
1.2927965	11.83168
0.6749415	-19.48224
0.1077595	-48.66112
-0.532384	-77.35072
-1.318133	-108.66464
-2.088134	-138.1104
-2.813812	-166.53312
-3.517265	-194.68896
-4.280916	-223.91232
-4.7879	-235.744
-4.322064	-201.53888
-3.716909	-173.64992
-3.016631	-142.60288
-2.319528	-113.91328
-1.679448	-86.55808
-0.98552	-55.77792
-0.408813	-28.15584
0.094996	-0.80064
0.687578	27.88896
1.3529945	57.6016
2.094484	87.09184
2.8169235	113.37952
3.504565	139.17792
4.2713275	167.33376
4.946269	194.68896
5.652897	219.15296
5.713095	221.53264
5.7352565	220.732
5.2948205	192.5984
4.7751365	167.60064
4.204843	141.02384
3.4918015	111.02208
2.7472005	79.1744
1.955038	46.57056
1.2357735	12.63232
0.605155	-18.6816
-0.028575	-50.52928
-0.706628	-78.92976
-1.590675	-112.868
-2.347976	-141.02384
-3.228848	-173.9168
-4.043299	-205.23072
-4.886071	-233.6312
-4.933569	-234.67648
-4.407662	-202.85104
-3.748532	-172.5824
-2.88671	-136.28672
-2.126234	-105.50656
-1.349883	-74.45952
-0.595757	-39.18688
0.126746	-2.62432
0.884047	34.472
1.6539845	69.21088
2.465197	99.45728
3.4063305	134.70768
4.312539	169.42432
5.1807745	202.58416
5.7289065	217.32928
5.136388	187.06064
4.398137	152.61088
3.6946205	121.56384
2.969006	92.34048
2.265553	62.89472
1.59385	31.84768
0.9759315	1.5568
0.361188	-29.71264
-0.269367	-60.51504
-1.080516	-92.87424
-1.891665	-122.85376
-2.677541	-151.54336
-3.545713	-184.94784
-4.379087	-215.21648
-4.772025	-228.09344
-4.306189	-202.07264
-3.618611	-170.75872
-2.911983	-140.75696
-2.218055	-112.0896
-1.425956	-79.70816
-0.697103	-47.10432
-0.133096	-18.14784
0.4721225	13.43296
1.1185525	44.48
1.977263	79.1744
2.8169235	110.48832
3.6375975	140.49008
4.4202985	170.49184
5.155438	199.69296
5.9222005	227.58192
7.218172	249.93312
8.2733515	261.52016
7.8899385	237.05616
7.440041	214.1712
6.9741415	190.99712
6.2231905	157.85952
5.38988	125.23344
4.6008925	96.83296
3.8404165	68.67712
3.0735905	39.98752
2.100834	9.20736
1.1851005	-20.26064
0.285115	-52.35296
-0.586232	-83.4
-1.416431	-112.60112
-2.265553	-142.06912
-3.175	-175.22896
-4.062222	-207.0544
-5.050917	-238.36832
-6.226429	-254.95936
-7.64921	-269.68224
-7.880477	-269.94912
-7.455916	-243.35008
-6.853809	-216.79552
-6.026785	-181.78976
-5.104765	-146.80624
-4.201668	-115.51456
-3.105277	-78.15136
-2.142109	-47.10432
-0.931672	-11.83168
0.3865245	27.08832
1.473454	62.89472
2.462022	93.408
3.4063305	123.6544
4.318889	152.87776
5.240909	181.54512
6.1091445	207.85504
7.1199375	234.94336
8.190992	254.15872
7.661783	222.8448
6.901307	187.83904
6.1250195	155.2352
5.339207	124.45504
4.394962	92.0736
3.4538285	58.936
2.5222835	25.77616
1.625473	-1.57904
0.6812915	-31.5808
-0.167894	-61.29344
-1.121791	-91.56208
-2.072259	-121.56384
-2.959608	-149.96432
-3.849878	-176.54112
-4.832223	-204.43008
-5.865241	-230.74
-7.047103	-255.47088
-7.690358	-264.92288
-7.31647	-239.68048
-6.720713	-213.90432
-6.083808	-187.30528
-5.434203	-162.59664
-4.733925	-136.82048
-3.843528	-107.06336
-2.959608	-78.396
-1.961388	-44.74688
-0.846074	-13.69984
0.190119	17.36944
1.147064	49.99552
2.081784	81.04256
3.216148	116.80448
4.322064	152.07712
5.3708935	185.4816
6.4418845	216.79552
7.440041	238.90208
8.156067	254.69248
7.8106905	230.74
7.154799	201.00512
6.5368805	174.18368
5.8493025	145.76096
5.0729515	116.29296
4.306189	89.98304
3.450717	60.24816
2.6933525	32.89296
1.8093055	4.73712
0.9316085	-22.37344
0.072898	-52.35296
-0.798576	-81.55408
-1.809369	-113.37952
-2.807462	-143.64816
-3.710559	-172.5824
-4.7625	-202.58416
-5.827268	-229.16096
-6.97738	-253.89184
-7.607935	-264.14448
-7.30377	-240.72576
-6.761988	-216.26176
-5.950712	-183.12416
-5.133213	-152.07712
-4.331589	-122.60912
-3.317621	-91.02832
-2.278253	-59.98128
-1.384681	-30.2464
-0.573532	-7.1168
0.443611	24.73088
1.4322425	57.09008
2.4144605	87.60336
3.3334325	116.29296
4.4107735	149.96432
5.4785895	183.12416
6.6668015	218.10768
7.652258	241.79328
9.5851345	266.52416
9.7436305	267.56944
10.8209715	267.56944
10.456545	238.36832
9.835515	211.01312
9.2207715	183.12416
8.086344	140.2232
6.856984	103.14912
5.70357	67.87648
4.5279945	35.78416
3.0006925	5.004
1.296035	-28.42272
0.1362075	-59.46976
-0.96012	-90.5168
-1.993138	-120.49632
-2.991231	-150.49808
-4.185793	-184.41408
-5.355082	-214.1712
-6.714363	-240.99264
-8.758174	-266.25728
-9.994011	-268.8816
-9.699244	-238.6352
-8.87222	-203.11792
-7.712456	-159.95008
-6.486271	-120.22944
-5.250561	-84.71216
-4.033647	-52.61984
-2.417699	-18.41472
-0.655955	8.6736
1.251585	52.61984
2.7694255	94.98704
4.265041	136.5536
5.3677185	167.06688
6.606667	197.06864
8.2036285	226.00288
9.765792	252.84656
10.729087	259.16272
10.184003	228.11568
9.420352	195.22272
8.663051	165.22096
7.7822425	133.6624
6.755511	102.88224
5.7986295	75.26016
4.806823	47.3712
3.624961	19.99376
2.3035895	-5.51552
0.918845	-34.472
-0.0508	-61.02656
-1.080516	-89.71616
-2.069084	-117.60512
-2.994406	-143.64816
-4.052697	-171.0256
-5.161788	-196.80176
-6.524244	-222.57792
-8.55218	-250.2
-10.022459	-262.3208
-9.547225	-232.31904
-8.837422	-203.62944
-7.95655	-171.53712
-7.088378	-140.24544
-5.900039	-104.70592
-4.499483	-66.0528
-2.943733	-26.82144
-0.918972	6.84992
1.0583545	46.83744
2.4557355	83.13312
3.859403	120.22944
4.936744	150.49808
6.229604	182.05664
7.3607295	208.12192
8.998966	235.47712
10.710037	255.47088
10.2315645	229.16096
9.6739075	203.89632
9.075039	179.16544
7.601585	125.23344
6.071108	81.55408
4.566031	39.98752
2.544445	-0.53376
0.548132	-43.1456
-0.899922	-81.04256
-2.268728	-118.67264
-3.580638	-153.92304
-5.244211	-193.10992
-6.660515	-220.48736
-8.675751	-246.5304
-9.778492	-257.3168
-9.797542	-253.35808
-9.008491	-215.99488
-8.127619	-180.74448
-6.593967	-127.88
-5.000117	-84.20064
-3.444367	-44.72464
-1.840992	-12.36544
-0.076073	18.14784
1.147064	47.61584
2.404999	82.08784
3.6629975	115.49232
4.8955325	149.18592
6.128131	180.23296
7.3259315	207.0544
9.122537	233.11968
10.710037	258.62896
12.2024775	267.03568
15.637256	267.56944
16.049244	264.14448
15.890875	241.79328
14.55674	188.90656
13.187934	141.53536
11.853926	107.0856
10.6118025	76.57232
9.021191	43.94624
7.091426	16.5688
4.4044235	-10.008
2.069084	-37.63008
0.4689475	-67.34272
-0.969645	-100.76944
-2.344801	-134.4408
-3.653536	-165.48784
-5.104765	-194.95584
-6.917182	-221.79952
-9.319006	-248.62096
-11.692382	-263.63296
-15.52956	-261.52016
-15.897098	-260.208
-15.678531	-230.20624
-14.956028	-203.11792
-13.94841	-167.60064
-12.817221	-132.328
-11.647932	-102.0816
-10.215753	-72.10208
-8.501507	-42.10032
-6.441821	-16.83568
-3.973576	9.20736
-0.773176	40.2544
1.3529945	74.19264
2.981706	107.59712
4.673727	141.80224
6.35635	172.33776
8.412734	203.3848
11.8729125	233.09744
15.418562	254.4256
16.030194	251.77904
15.47876	221.53264
14.775434	194.42208
14.021308	167.33376
13.089636	138.64416
12.050395	111.28896
10.782935	81.55408
9.4488635	53.39824
7.7473175	25.26464
5.313807	-3.15808
2.4778335	-32.3592
0.2851785	-67.6096
-1.346708	-100.76944
-2.924683	-132.59488
-4.433062	-160.21696
-6.536944	-189.41808
-9.401429	-217.30704
-13.00734	-242.83856
-15.8496	-251.77904
-15.003526	-208.90032
-13.790041	-168.11216
-12.541504	-130.48208
-10.896981	-89.71616
-9.271508	-54.46576
-7.132701	-18.94848
-3.843655	13.94448
-0.440436	42.61184
1.923415	78.92976
3.8499415	116.55984
5.779643	152.85552
7.6839445	182.5904
9.7309305	207.58816
13.251307	234.9656
16.011144	248.62096
15.54861	214.9496
14.730984	183.90256
13.710666	149.4528
12.6397385	119.18416
11.3849785	92.34048
10.1586665	65.51904
8.53313	35.51728
6.407023	9.74112
3.81508	-18.14784
1.311783	-47.61584
-0.342265	-77.88448
-1.89484	-109.44304
-3.400044	-138.13264
-5.130038	-166.53312
-7.458964	-193.10992
-10.323449	-218.37456
-13.885037	-239.94736
-15.735554	-247.57568
-15.133574	-210.99088
-14.103731	-176.27424
-13.099161	-145.49408
-12.05357	-116.55984
-10.77341	-86.55808
-9.271508	-57.86848
-7.481189	-27.62208
-5.180711	-1.31216
-1.878965	27.88896
0.9949815	61.8272
2.7630755	96.56608
4.578731	132.328
6.3880365	163.64192
8.561705	193.10992
11.5814475	217.57392
14.990826	243.6392
18.299049	256.00464
21.001736	254.93712
20.688173	232.05216
19.680428	194.95584
18.675985	163.10816
17.70634	134.17392
16.448405	102.61536
14.804009	70.25616
13.127736	43.41248
10.710037	15.52352
7.775829	-8.42896
4.1857295	-32.3592
1.4924405	-61.8272
-0.253492	-92.34048
-1.904365	-121.80848
-3.498215	-148.1184
-5.453253	-173.64992
-8.206867	-197.84704
-11.793728	-224.15696
-15.352141	-241.25952
-18.844006	-248.88784
-20.314285	-248.88784
-19.994245	-223.11168
-19.062573	-191.01936
-18.007457	-158.63792
-16.926941	-128.39152
-15.599283	-96.2992
-13.869162	-62.87248
-11.911076	-33.40448
-9.607296	-7.36144
-6.473571	15.7904
-2.918333	38.16384
0.373888	65.78592
2.525395	96.56608
4.3917235	126.5456
6.606667	157.59264
8.8468835	183.3688
12.351385	209.96784
16.080867	232.31904
19.759676	246.26352
21.280628	244.95136
20.754721	218.64144
19.794474	185.4816
18.713958	153.1224
17.373727	118.40576
16.046069	89.71616
14.464919	61.8272
12.6238635	33.67136
10.082657	6.58304
6.9488685	-18.41472
3.621786	-43.94624
0.681228	-73.14736
-1.147064	-102.88224
-3.041904	-132.86176
-5.196586	-161.28448
-8.073771	-188.10592
-11.923649	-212.59216
-15.672181	-232.05216
-19.32559	-242.03792
-20.288885	-242.03792
-19.610832	-210.47936
-18.707735	-181.812
-16.914241	-130.74896
-15.307818	-92.34048
-13.121386	-51.57456
-11.004804	-18.94848
-8.511032	8.6736
-4.673854	31.82544
-0.684403	56.8232
2.107184	90.5168
4.4044235	126.81248
6.758686	158.9048
9.1351735	183.90256
12.528804	205.47536
15.998444	223.89008
19.70278	239.14672
20.928965	235.47712
19.902297	196.80176
18.863056	163.37504
17.446625	124.18816
15.776702	87.60336
14.100556	57.09008
11.6923185	26.04304
8.916543	-0.26688
5.2948205	-27.3552
1.9644995	-57.62384
-0.240792	-90.24992
-2.335276	-123.38752
-4.78155	-155.50208
-7.576312	-182.5904
-11.343767	-205.74224
-15.085949	-224.15696
-18.707735	-236.5224
-20.90039	-239.68048
-20.659598	-213.12592
-19.848449	-186.79376
-18.954877	-160.48384
-17.452975	-120.7632
-16.008096	-88.67088
-14.208252	-55.51104
-11.971274	-23.95248
-8.973693	2.35744
-5.405755	27.3552
-1.444879	53.39824
1.6318865	83.4
3.868928	114.18016
6.346825	146.80624
9.2271215	177.31952
12.427458	203.65168
16.14424	220.19824
19.572732	233.36432
23.314914	242.03792
26.838529	242.3048
30.09265	243.10544
30.542611	242.57168
31.087568	242.03792
30.501336	216.26176
29.316299	180.74448
27.839797	139.95632
26.350595	105.23968
24.550751	71.03456
22.323171	41.56656
19.746976	14.21136
16.001619	-9.47424
12.0789065	-28.93424
7.9564865	-47.10432
3.735832	-73.68112
0.383413	-109.17616
-2.750439	-144.96032
-5.865241	-172.07088
-10.079482	-200.76048
-13.862812	-216.52864
-17.4752	-228.38256
-21.179282	-234.43184
-24.921464	-236.78928
-28.723844	-235.21024
-30.520386	-218.64144
-29.864558	-188.12816
-28.882213	-159.43856
-27.88412	-132.86176
-26.711783	-104.9728
-25.178131	-74.19264
-23.181818	-41.83344
-20.92579	-12.36544
-17.072737	16.32416
-13.102463	40.2544
-9.113139	57.09008
-3.263773	86.02432
0.2313305	113.13488
3.3809305	137.86576
6.8918455	164.17568
10.8209715	188.12816
14.467967	203.65168
18.337022	215.75024
22.668484	226.00288
26.60396	228.38256
30.935549	226.00288
32.526224	220.46512
32.164909	186.26
31.169991	159.43856
29.341699	115.7592
27.636978	81.02032
25.358598	44.19088
22.513163	10.51952
18.349595	-18.6816
14.518767	-36.56256
10.443845	-56.8232
6.4133095	-79.97504
2.1800185	-109.44304
-2.975356	-143.1144
-8.092821	-167.5784
-12.630277	-183.10192
-17.319879	-191.79776
-21.432774	-191.28624
-26.702258	-171.27024
-29.015309	-145.24944
-32.35198	-103.66064
-32.852614	-97.34448
-30.371542	-48.95024
-27.652853	-16.05728
-24.347932	14.98976
-19.848449	44.99152
-15.187422	65.25216
-10.161905	83.13312
-5.221986	101.57008
1.517777	125.7672
6.4323595	138.91104
12.677775	149.43056
18.330672	152.07712
24.839041	138.91104
26.676858	111.28896
30.865826	77.10608
32.009715	74.19264
30.682057	27.08832
26.733881	-16.30192
20.811744	-39.20912
14.83233	-46.83744
8.739124	-51.57456
3.8023165	-53.932
0	-56.8232
