Repository: nischalmaharzn10/RCC_Column

# samples/ — PEER Structural Performance Database

Downloaded public RC column data for training. **Primary set: rectangular.**

## Layout

```
samples/
├── README.md
├── rectangular_properties.txt      # PEER bulk properties (tab-delimited)
├── spiral_properties.txt           # Spiral/circular properties (optional later)
├── properties/
│   ├── rectangular_properties.txt  # copy
│   ├── rectangular_properties.csv  # same table as CSV (254 rows incl. header)
│   ├── rectangular_curve_index.csv # specimen ↔ curve file map
│   └── spiral_properties.txt
├── curves/
│   └── rectangular/                # 286 force–displacement .txt files
└── docs/
    ├── about.html

File: samples/properties/rectangular_properties.txt (part 2 of 2)
No. 	Specimen Name 	Comments 	f'c (MPa) 	Axial Load (kN) 	P-D 	B (mm) 	H (mm) 	L (mm) 	Lsplice (mm) 	Config. 	Diameter Corner (mm) 	Diameter Interm (mm) 	Total # Bars 	Clear Cover Perpendicular to Load (mm) 	# Intermediate Bars 	Clear Cover Parallel to Load (mm) 	# Intermediate Bars 	Reinf Ratio 	fyl corner (MPa) 	fsu long corner (MPa) 	fyl interm (MPa) 	fsu long interm (MPa) 	Steel Grade 	Type of confinement 	Confinement code 	Nv 	Region of close spacing bar dia (mm) 	No. hoop sets 	Spacing (mm) 	Region of wide spacing bar dia (mm) 	No. hoop sets 	Spacing (mm) 	Vol Trans Reinf Ratio 	fyt (MPa) 	fsu Trans 	Steel Grade Trans 	Failure 	Ltop 	Lbottom 	Lbeam 	Lmeasured (mm) 	Nperp 	Npar
192	Mo and Wang 2000,C2-3		26.8	900	3	400	400	1,400	0	C	19	19	12	34	2	34	2	0.0214	497	592	497	592		RI: Rectangular and interlocking ties	4	4	6.3	0	52	6.3	0	52	0	459.5	576.5		1	0	800	0	1,400	4	4
193	Mo and Wang 2000,C3-1	Atypical Transverse Reinforcement	26.4	450	3	400	400	1,400	40	C	19	19	12	34	2	34	2	0.0214	497	592	497	592		RI: Rectangular and interlocking ties	4	4	6.3	0	54	6.3	0	54	0	459.5	576.5		1	0	800	0	1,400	4	4
194	Mo and Wang 2000,C3-2	Atypical Transverse Reinforcement	27.5	675	3	400	400	1,400	40	C	19	19	12	34	2	34	2	0.0214	497	592	497	592		RI: Rectangular and interlocking ties	4	4	6.3	0	54	6.3	0	54	0	459.5	576.5		1	0	800	0	1,400	4	4
195	Mo and Wang 2000,C3-3	Atypical Transverse Reinforcement	26.9	900	3	400	400	1,400	40	C	19	19	12	34	2	34	2	0.0214	497	592	497	592		RI: Rectangular and interlocking ties	4	4	6.3	0	54	6.3	0	54	0	459.5	576.5		1	0	800	0	1,400	4	4
196	Aboutaha and Machado 1999, ORC1	Missing key steel properties	83	0		305	508	1,829	0	C	25	25	8	0	1	0	1	0.0253	0	0	0	0		RJ: Rectangular ties with J-hooks	6	4	10	0	75	10	0	150	0	0	0		1	0	0	0	1,829	4	4
197	Aboutaha and Machado 1999, ORC2	Missing key steel properties	83	1,543		305	508	1,829	0	C	25	25	8	0	1	0	1	0.0253	0	0	0	0		RJ: Rectangular ties with J-hooks	6	4	10	0	75	10	0	150	0	0	0		1	0	0	0	1,829	4	4
198	Aboutaha and Machado 1999, ORC3	Missing key steel properties	83	2,058		305	508	1,829	0	C	25	25	8	0	1	0	1	0.0253	0	0	0	0		RJ: Rectangular ties with J-hooks	6	4	10	0	75	10	0	150	0	0	0		1	0	0	0	1,829	4	4
199	Aboutaha et al. 1999, SC3		21.9	0	1	914.4	457.2	1,219.2	0	C	25	25	16	38	6	38	0	0.0188	434	690	434	690	414	I: Interlocking ties	1	5	9.5	3	406.4	9.5	0	0	0	400	627		2	0	0	0	1,219.2	5	5
200	Aboutaha et al. 1999, SC9		16	0	1	457.2	914.4	1,219.2	0	C	25	25	16	38	0	38	6	0.0188	434	690	434	690	414	I: Interlocking ties	1	2	9.5	3	406.4	9.5	0	0	0	400	627		2	0	0	0	1,219.2	2	2
201	Thomsen and Wallace 1994, A1		102.7	0	1	152.4	152.4	596.9	0	C	9.5	9.5	8	11.1	1	11.1	1	0.0245	517.1	896	517.1	896	414	RJ: Rectangular ties with J-hooks	6	3	3.2	10	25.4	3.2	6	38.1	0	793	814		1	0	0	0	596.9	3	3
202	Thomsen and Wallace 1994, A3		86.3	401	1	152.4	152.4	596.9	0	C	9.5	9.5	8	11.1	1	11.1	1	0.0245	517.1	896	517.1	896	414	RJ: Rectangular ties with J-hooks	6	3	3.2	10	25.4	3.2	6	38.1	0	793	814		1	0	0	0	596.9	3	3
203	Thomsen and Wallace 1994, B1		87.5	0	1	152.4	152.4	596.9	0	C	9.5	9.5	8	11.1	1	11.1	1	0.0245	455.1	758	455.1	758	414	RD: Rectangular and diagonal ties	3	3.4	3.2	10	25.4	3.2	6	38.1	0	793	814		1	0	0	0	596.9	3.41	3.41
204	Thomsen and Wallace 1994, B2		83.4	194	1	152.4	152.4	596.9	0	C	9.5	9.5	8	11.1	1	11.1	1	0.0245	455.1	758	455.1	758	414	RD: Rectangular and diagonal ties	3	3.4	3.2	10	25.4	3.2	6	38.1	0	793	814		1	0	0	0	596.9	3.41	3.41
205	Thomsen and Wallace 1994, B3		90	418	1	152.4	152.4	596.9	0	C	9.5	9.5	8	11.1	1	11.1	1	0.0245	455.1	758	455.1	758	414	RD: Rectangular and diagonal ties	3	3.4	3.2	10	25.4	3.2	6	38.1	0	793	814		1	0	0	0	596.9	3.41	3.41
206	Thomsen and Wallace 1994, C1		67.5	0	1	152.4	152.4	596.9	0	C	9.5	9.5	8	11.1	1	11.1	1	0.0245	475.8	738	475.8	738	414	RD: Rectangular and diagonal ties	3	3.4	3.2	10	25.4	3.2	6	38.1	0	1,262	1,448		1	0	0	0	596.9	3.41	3.41
207	Thomsen and Wallace 1994, C2		74.6	173	1	152.4	152.4	596.9	0	C	9.5	9.5	8	11.1	1	11.1	1	0.0245	475.8	738	475.8	738	414	RD: Rectangular and diagonal ties	3	3.4	3.2	10	25.4	3.2	6	38.1	0	1,262	1,448		1	0	0	0	596.9	3.41	3.41
208	Thomsen and Wallace 1994, C3		81.8	380	1	152.4	152.4	596.9	0	C	9.5	9.5	8	11.1	1	11.1	1	0.0245	475.8	738	475.8	738	414	RD: Rectangular and diagonal ties	3	3.4	3.2	10	25.4	3.2	6	38.1	0	1,262	1,448		1	0	0	0	596.9	3.41	3.41
209	Thomsen and Wallace 1994, D1		75.8	352	1	152.4	152.4	596.9	0	C	9.5	9.5	8	11.1	1	11.1	1	0.0245	475.8	738	475.8	738	414	RD: Rectangular and diagonal ties	3	3.4	3.2	8	31.8	3.2	6	38.1	0	1,262	1,448		1	0	0	0	596.9	3.41	3.41
210	Thomsen and Wallace 1994, D2		87	404	1	152.4	152.4	596.9	0	C	9.5	9.5	8	11.1	1	11.1	1	0.0245	475.8	738	475.8	738	414	RD: Rectangular and diagonal ties	3	3.4	3.2	7	38.1	3.2	6	38.1	0	1,262	1,448		1	0	0	0	596.9	3.41	3.41
211	Thomsen and Wallace 1994, D3		71.2	331	1	152.4	152.4	596.9	0	C	9.5	9.5	8	11.1	1	11.1	1	0.0245	475.8	738	475.8	738	414	RD: Rectangular and diagonal ties	3	3.4	3.2	6	44.5	3.2	6	38.1	0	1,262	1,448		1	0	0	0	596.9	3.41	3.41
212	Sezen and Moehle No. 1		21.1	667	2	457.2	457.2	1,473.2	0	DC	28.7	28.7	8	65.1	1	65.1	1	0.0247	434.4	645	434.4	645	414	RD: Rectangular and diagonal ties	3	3.4	9.5	10	304.8	0	0	0	0.002	476	724	414	3	0	0	0	1,473.2	3.41	3.41
213	Sezen and Moehle No. 2		21.1	2,669	2	457.2	457.2	1,473.2	0	DC	28.7	28.7	8	65.1	1	65.1	1	0.0247	434.4	645	434.4	645	414	RD: Rectangular and diagonal ties	3	3.4	9.5	10	304.8	0	0	0	0.002	476	724	414	3	0	0	0	1,473.2	3.41	3.41
214	Sezen and Moehle No. 4		21.8	667	2	457.2	457.2	1,473.2	0	DC	28.7	28.7	8	65.1	1	65.1	1	0.0247	434.4	645	434.4	645	414	RD: Rectangular and diagonal ties	3	3.4	9.5	10	304.8	0	0	0	0.002	476	724	414	3	0	0	0	1,473.2	3.41	3.41
215	Paultre and Legeron, 2000, No. 1006015		92.4	1,200	3	305	305	2,000	0	C	19.5	16	8	19	1	19	1	0.0215	451	716	494	729	-	RD: Rectangular and diagonal ties	3	3.4	11.3	33	60	0	0	0	0	391	637	400	1	0	500	0	2,000	3.41	3.41
216	Paultre and Legeron, 2000, No. 1006025		93.3	2,400	3	305	305	2,000	0	C	19.5	16	8	19	1	19	1	0.0215	430	661	494	729	-	RD: Rectangular and diagonal ties	3	3.4	11.3	33	60	0	0	0	0	391	637	400	1	0	500	0	2,000	3.41	3.41
217	Paultre and Legeron, 2000, No. 1006040		98.2	3,600	3	305	305	2,000	0	C	19.5	16	8	19	1	19	1	0.0215	451	716	467	722	-	RD: Rectangular and diagonal ties	3	3.4	11.3	33	60	0	0	0	0	418	675	400	1	0	500	0	2,000	3.41	3.41
218	Paultre and Legeron, 2000, No. 10013015		94.8	1,200	3	305	305	2,000	0	C	19.5	16	8	19	1	19	1	0.0215	451	716	494	729	-	RD: Rectangular and diagonal ties	3	3.4	11.3	15	130	0	0	0	0	391	637	400	1	0	500	0	2,000	3.41	3.41
219	Paultre and Legeron, 2000, No. 10013025		97.7	2,400	3	305	305	2,000	0	C	19.5	16	8	19	1	19	1	0.0215	430	661	494	729	-	RD: Rectangular and diagonal ties	3	3.4	11.3	15	130	0	0	0	0	391	637	400	1	0	500	0	2,000	3.41	3.41
220	Paultre and Legeron, 2000, No. 10013040		104.3	3,600	3	305	305	2,000	0	C	19.5	16	8	19	1	19	1	0.0215	451	716	467	722	-	RD: Rectangular and diagonal ties	3	3.4	11.3	15	130	0	0	0	0	418	675	400	1	0	500	0	2,000	3.41	3.41
221	Paultre et al., 2001, No. 806040		78.7	2,900	1	305	305	2,000	0	C	19.5	16	8	19	1	19	1	0.0215	446	719	499	734	-	RD: Rectangular and diagonal ties	3	3.4	11.3	33	60	0	0	0	0	438	689	400	1	0	0	0	2,000	3.41	3.41
222	Paultre et al., 2001, No. 1206040		109.2	4,200	1	305	305	2,000	0	C	19.5	16	8	19	1	19	1	0.0215	446	719	499	734	-	RD: Rectangular and diagonal ties	3	3.4	11.3	33	60	0	0	0	0	438	689	400	1	0	0	0	2,000	3.41	3.41
223	Paultre et al., 2001, No. 1005540		109.5	4,200	1	305	305	2,000	0	C	19.5	16	8	19	1	19	1	0.0215	446	719	499	734	-	RD: Rectangular and diagonal ties	3	3.4	11.3	36	55	0	0	0	0	825	960	800	1	0	0	0	2,000	3.41	3.41
224	Paultre et al., 2001, No. 1008040		104.2	3,600	1	305	305	2,000	0	C	19.5	16	8	19	1	19	1	0.0215	446	719	499	734	-	RD: Rectangular and diagonal ties	3	3.4	11.3	25	80	0	0	0	0	825	960	800	1	0	0	0	2,000	3.41	3.41
225	Paultre et al., 2001, No. 1005552		104.5	5,150	1	305	305	2,000	0	C	19.5	16	8	19	1	19	1	0.0215	446	719	533	728	-	RD: Rectangular and diagonal ties	3	3.4	11.3	36	55	0	0	0	0	744	874	800	1	0	0	0	2,000	3.41	3.41
226	Paultre et al., 2001, No. 1006052		109.4	5,150	1	305	305	2,000	0	C	19.5	16	8	19	1	19	1	0.0215	446	719	533	728	-	RD: Rectangular and diagonal ties	3	3.4	11.3	33	60	0	0	0	0	492	715	800	1	0	0	0	2,000	3.41	3.41
227	Pujol 2002, No. 10-2-3N	verify P-d, L, Lmeas, Ltop	33.7	133	2	152.4	304.8	685.8	0	DC	19	19	4	25.4	0	25.4	0	0.0245	453	642.6	453	642.6	NA	R: Rectangular ties (around perimeter)	2	2	6.3	0	76.2	0	0	0	0.006	410.9	526.8	-	1	0	0	0	685.8	2	2
228	Pujol 2002, No. 10-2-3S	verify P-d, L, Lmeas, Ltop	33.7	133	2	152.4	304.8	685.8	0	DC	19	19	4	25.4	0	25.4	0	0.0245	453	642.6	453	642.6	NA	R: Rectangular ties (around perimeter)	2	2	6.3	0	76.2	0	0	0	0.006	410.9	526.8	-	1	0	0	0	685.8	2	2
229	Pujol 2002, No. 10-3-1.5N	verify P-d, L, Lmeas, Ltop	32.1	133	2	152.4	304.8	685.8	0	DC	19	19	4	25.4	0	28.6	0	0.0245	453	642.6	453	642.6	NA	R: Rectangular ties (around perimeter)	2	2	6.3	0	38.1	0	0	0	0	410.9	526.8	-	1	0	0	0	685.8	2	2
230	Pujol 2002, No. 10-3-1.5S	verify P-d, L, Lmeas, Ltop	32.1	133	2	152.4	304.8	685.8	0	DC	19	19	4	25.4	0	28.6	0	0.0245	453	642.6	453	642.6	NA	R: Rectangular ties (around perimeter)	2	2	6.3	0	38.1	0	0	0	0	410.9	526.8	-	1	0	0	0	685.8	2	2
231	Pujol 2002, No. 10-3-3N	verify P-d, L, Lmeas, Ltop	29.9	133	2	152.4	304.8	685.8	0	DC	19	19	4	25.4	0	28.6	0	0.0245	453	642.6	453	642.6	NA	R: Rectangular ties (around perimeter)	2	2	6.3	9	76.2	0	0	0	0	410.9	526.8	-	1	0	0	0	685.8	2	2
232	Pujol 2002, No. 10-3-3S	verify P-d, L, Lmeas, Ltop	29.9	133	2	152.4	304.8	685.8	0	DC	19	19	4	25.4	0	28.6	0	0.0245	453	642.6	453	642.6	NA	R: Rectangular ties (around perimeter)	2	2	6.3	9	76.2	0	0	0	0	410.9	526.8	-	1	0	0	0	685.8	2	2
233	Pujol 2002, No. 10-3-2.25N	verify P-d, L, Lmeas, Ltop	27.4	133	2	152.4	304.8	685.8	0	DC	19	19	4	25.4	0	28.6	0	0.0245	453	642.6	453	642.6	NA	R: Rectangular ties (around perimeter)	2	2	6.3	12	57.2	0	0	0	0	410.9	526.8	-	1	0	0	0	685.8	2	2
234	Pujol 2002, No. 10-3-2.25S	verify P-d, L, Lmeas, Ltop	27.4	133	2	152.4	304.8	685.8	0	DC	19	19	4	25.4	0	28.6	0	0.0245	453	642.6	453	642.6	NA	R: Rectangular ties (around perimeter)	2	2	6.3	12	57.2	0	0	0	0	410.9	526.8	-	1	0	0	0	685.8	2	2
235	Pujol 2002, No. 20-3-1.5N	Missing FD data, L, Lmeas, Ltop	27.4	267	2	152.4	304.8	685.8	0	DC	19	19	4	25.4	0	28.6	0	0.0245	453	642.6	453	642.6	NA	R: Rectangular ties (around perimeter)	2	2	6.3	18	38.1	0	0	0	0	410.9	526.8	-	1	0	0	0	685.8	2	2
236	Pujol 2002, No. 20-3-1.5S	Missing FD data, L, Lmeas, Ltop	27.4	267	2	152.4	304.8	685.8	0	DC	19	19	4	25.4	0	28.6	0	0.0245	453	642.6	453	642.6	NA	R: Rectangular ties (around perimeter)	2	2	6.3	18	38.1	0	0	0	0	410.9	526.8	-	1	0	0	0	685.8	2	2
237	Pujol 2002, No. 20-3-3N	verify P-d, L, Lmeas, Ltop	36.4	267	2	152.4	304.8	685.8	0	DC	19	19	4	25.4	0	28.6	0	0.0245	453	642.6	453	642.6	NA	R: Rectangular ties (around perimeter)	2	2	6.3	9	76.2	0	0	0	0	410.9	526.8	-	1	0	0	0	685.8	2	2
238	Pujol 2002, No. 20-3-3S	verify P-d, L, Lmeas, Ltop	36.4	267	2	152.4	304.8	685.8	0	DC	19	19	4	25.4	0	28.6	0	0.0245	453	642.6	453	642.6	NA	R: Rectangular ties (around perimeter)	2	2	6.3	9	76.2	0	0	0	0	410.9	526.8	-	1	0	0	0	685.8	2	2
239	Pujol 2002, No. 10-2-2.25N	verify P-d, L, Lmeas, Ltop	34.9	133	2	152.4	304.8	685.8	0	DC	19	19	4	25.4	0	28.6	0	0.0245	453	642.6	453	642.6	NA	R: Rectangular ties (around perimeter)	2	2	6.3	12	57.2	0	0	0	0	410.9	526.8	-	1	0	0	0	685.8	2	2
240	Pujol 2002, No. 10-2-2.25S	verify P-d, L, Lmeas, Ltop	34.9	133	2	152.4	304.8	685.8	0	DC	19	19	4	25.4	0	28.6	0	0.0245	453	642.6	453	642.6	NA	R: Rectangular ties (around perimeter)	2	2	6.3	12	57.2	0	0	0	0	410.9	526.8	-	1	0	0	0	685.8	2	2
241	Pujol 2002, No. 10-1-2.25N	verify P-d, L, Lmeas, Ltop	36.5	133	2	152.4	304.8	685.8	0	DC	19	19	4	25.4	0	28.6	0	0.0245	453	642.6	453	642.6	NA	R: Rectangular ties (around perimeter)	2	2	6.3	12	57.2	0	0	0	0	410.9	526.8	-	1	0	0	0	685.8	2	2
242	Pujol 2002, No. 10-1-2.25S	verify P-d, L, Lmeas, Ltop	36.5	133	2	152.4	304.8	685.8	0	DC	19	19	4	25.4	0	28.6	0	0.0245	453	642.6	453	642.6	NA	R: Rectangular ties (around perimeter)	2	2	6.3	12	57.2	0	0	0	0	410.9	526.8	-	1	0	0	0	685.8	2	2
243	Bechtoula, Kono, Arai and Watanabe, 2002, D1N30		37.6	705	2	250	250	625	0	C	12.7	12.7	12	18.5	2	18.5	2	0.0243	461	634.3	461	634.3	-	RU: Rectangular ties and U-bars	8	4	4	0	40	0	0	0	0	485	606.1	-	1	0	0	0	625	4	4
244	Bechtoula, Kono, Arai and Watanabe, 2002, D1N60		37.6	1,410	2	250	250	625	0	C	12.7	12.7	12	18.5	2	18.5	2	0.0243	461	634.3	461	634.3	-	RU: Rectangular ties and U-bars	8	4	4	0	40	0	0	0	0	485	606.1	-	1	0	0	0	625	4	4
245	Bechtoula, Kono, Arai and Watanabe, 2002, L1D60		39.2	8,000	2	600	600	1,200	0	C	25.4	25.4	12	44.5	2	44.5	2	0.0169	388	588	388	588	-	RU: Rectangular ties and U-bars	8	4	12.7	0	100	0	0	0	0	524	673	-	1	0	0	0	1,200	4	4
246	Bechtoula, Kono, Arai and Watanabe, 2002, L1N60		39.2	8,000	2	600	600	1,200	0	C	25.4	25.4	12	44.5	2	44.5	2	0.0169	388	588	388	588	-	RU: Rectangular ties and U-bars	8	4	12.7	0	100	0	0	0	0	524	673	-	1	0	0	0	1,200	4	4
247	Bechtoula, Kono, Arai and Watanabe, 2002, L1N6B		32.2	6,000	2	560	560	1,200	0	C	25.4	25.4	12	24.5	2	24.5	2	0.0194	388	588	388	588	-	RU: Rectangular ties and U-bars	8	4	12.7	0	100	0	0	0	0	524	673	-	1	0	0	0	1,200	4	4
248	Takemura and Kawashima, 1997, Test 1 (JSCE-4)	Axial Load = 0.027 Agf'c	35.9	157	1	400	400	1,245	0	C	12.7	12.7	20	27.5	4	27.5	4	0.0158	363	0	363	0	SD2	R: Rectangular ties (around perimeter)	2	2	6	19	70	0	0	0	0	368	0	SD2	1	0	0	0	1,245	2	2
249	Takemura and Kawashima, 1997, Test 2 (JSCE-5)	Axial Load = 0.027 Agf'c	35.7	157	1	400	400	1,245	0	C	12.7	12.7	20	27.5	4	27.5	4	0.0158	363	0	363	0	SD2	R: Rectangular ties (around perimeter)	2	2	6	19	70	0	0	0	0	368	0	SD2	1	0	0	0	1,245	2	2
250	Takemura and Kawashima, 1997, Test 3 (JSCE-6)	Axial Load = 0.027 Agf'c	34.3	157	1	400	400	1,245	0	C	12.7	12.7	20	27.5	4	27.5	4	0.0158	363	0	363	0	SD2	R: Rectangular ties (around perimeter)	2	2	6	19	70	0	0	0	0	368	0	SD2	1	0	0	0	1,245	2	2
251	Takemura and Kawashima, 1997, Test 4 (JSCE-7)	Axial Load = 0.027 Agf'c	33.2	157	1	400	400	1,245	0	C	12.7	12.7	20	27.5	4	27.5	4	0.0158	363	0	363	0	SD2	R: Rectangular ties (around perimeter)	2	2	6	19	70	0	0	0	0	368	0	SD2	1	0	0	0	1,245	2	2
252	Takemura and Kawashima, 1997, Test 5 (JSCE-8)	Axial Load = 0.027 Agf'c	36.8	157	1	400	400	1,245	0	C	12.7	12.7	20	27.5	4	27.5	4	0.0158	363	0	363	0	SD2	R: Rectangular ties (around perimeter)	2	2	6	19	70	0	0	0	0	368	0	SD2	1	0	0	0	1,245	2	2
253	Takemura and Kawashima, 1997, Test 6 (JSCE-9)	Axial Load = 0.027 Agf'c	35.9	157	1	400	400	1,245	0	C	12.7	12.7	20	27.5	4	27.5	4	0.0158	363	0	363	0	SD2	R: Rectangular ties (around perimeter)	2	2	6	19	70	0	0	0	0	368	0	SD2	1	0	0	0	1,245	2	2
